Repository: YahyaAlsharif/h2-triad

# H2-TRIAD

Hydrogen materials workspace. Phase 3 connects the React dashboard to a FastAPI domain API and persistent SQLite records.

**All current records are synthetic/demo data. No trained model exists.** The Digital Twin performs an exact lookup of stored experiments. Unsupported configurations return no invented values. No interpolation, extrapolation, chemistry formulas, training, or inference is implemented.

## Phase 4 data preparation

Literature acquisition was completed on 2026-09-13 for the currently identified public source pool. Verified papers live under [data/phase4_data_sources/](data/phase4_data_sources/), with core primary, extended reactive-composite, review/methodology, supplementary, and non-training project sources kept separate. Unavailable papers remain in the [active missing-paper queue](data/phase4_data_sources/acquisition/papers_no_pdf.txt).

This is a literature source corpus, not a training dataset. Experimental extraction and cleaning have not begun, and no trained model exists. Phase 3 synthetic/demo SQLite records remain separate and must never be used as Phase 4 scientific training data.

## Architecture

```text
React dashboard → /api HTTP requests → Vite proxy → FastAPI → SQLite
```

The backend owns experiment records, selectable domain options, numeric constraints, defaults, validation, and provenance. The frontend owns presentation and transient interaction state. Charts, comparisons, and overview statistics use API-returned records. Only theme preference uses localStorage.

The twelve Phase 2 experiment records are preserved in the backend seed file. The four conflicting prediction fixtures, synthetic confidence, and unsubstantiated desorption outputs have been retired. The default Ni configuration now consistently returns the stored capacity of 6.1 wt%.

## Structure

```text
backend/
  app/
    main.py          # Application lifecycle, health and safe errors
    database.py      # Connections and transactional schema/seed initialization
    schemas.py       # Pydantic contracts
    repository.py    # Database reads and option discovery
    domain.py        # Domain routes and exact lookup validation
    seed_data.json   # Canonical synthetic/demo seed records
  tests/             # Isolated temporary SQLite tests
  data/              # Ignored local runtime database
frontend/
  src/
    data/dashboardService.js  # HTTP adapter and response validation
    data/analysis.js          # Condition-aware display grouping
    components/               # Dashboard UI
  tests/                      # Playwright, contracts, axe, test backend launcher
docs/
  phase-2-frontend.md
  phase-3-domain-backend.md
```

See [Phase 3 implementation and validation](docs/phase-3-domain-backend.md) for the schema, full contracts, scientific limitations, and Phase 4 handoff. The standalone HTML prototype, research report, and STYLE.md remain historical references; the dashboard retains the Phase 2 teal design.

## Prerequisites

- Node.js 24+ and npm
- Python 3.11+
- Docker Desktop with Compose for the container workflow
- Google Chrome for the default browser tests, or installed Playwright Chromium

## Local development

Start the backend:

```bash
cd backend
python -m venv .venv

# Windows PowerShell:
.\.venv\Scripts\Activate.ps1

# macOS/Linux instead: source .venv/bin/activate
python -m pip install -r requirements.txt
uvicorn app.main:app --reload
```

If the Windows `python` command opens the Store, use your installed Python launcher to create the environment; thereafter use `.\.venv\Scripts\python.exe` explicitly.

In a second terminal:

```bash
cd frontend
npm install
npm run dev
```

Use `npm.cmd` on Windows if PowerShell blocks npm scripts. No environment file is required for defaults. Local `DATABASE_PATH` overrides the database path; relative paths resolve from `backend/`. `VITE_API_PROXY_TARGET` defaults to `http://localhost:8000`.

## Initialization and demo data

Startup creates schema version 1 and, by default, inserts the twelve demo records in one transaction. An existing empty Phase 1 database upgrades automatically. Subsequent starts read SQLite and never overwrite or reseed existing records, even if all records have been removed.

Set `SEED_DEMO_DATA=false` **before first initialization** to create an empty database. This does not remove seeds from an already initialized database. Changing `seed_data.json` does not modify existing runtime databases. A future data replacement must be explicit; no ingestion or editing system is included in Phase 3.

## URLs and API

| URL | Purpose |
| --- | --- |
| <http://localhost:5173> | Dashboard |
| <http://localhost:8000> | Backend origin; domain routes are below |
| <http://localhost:8000/docs> | Interactive API documentation |
| <http://localhost:8000/api/health> | Existing API/SQLite connectivity contract |
| <http://localhost:8000/api/experiments> | Stored dataset |

File: data/phase4_dataset/activation_energies.csv
activation_id,sample_id,source_id,reaction_direction,activation_energy_kj_mol,molar_basis,reported_uncertainty_kj_mol,calculation_method,temperature_range_raw,temperature_min_c,temperature_max_c,source_pdf_page,source_locator,extraction_type,extraction_note
AE-0001,S-F01-NIC10,SRC-0001,dehydrogenation,79.3,not_explicit,11.2,Kissinger,,,,5,Section 3.2; Fig. 3c,author_reported_text,
AE-0002,S-F01-CTRL,SRC-0001,dehydrogenation,176.9,not_explicit,28.6,Kissinger,,,,5,Section 3.2; Fig. 3c,author_reported_text,
AE-0003,S-F02-NZC2P5,SRC-0002,hydrogenation,47.8,H2,,JMAK/Arrhenius,,,,7,Section 3.3; Fig. 6a,author_reported_text,
AE-0004,S-F02-NZC5,SRC-0002,hydrogenation,37.28,H2,,JMAK/Arrhenius,,,,7,Section 3.3; Fig. 6a,author_reported_text,
AE-0005,S-F02-NZC7P5,SRC-0002,hydrogenation,41.64,H2,,JMAK/Arrhenius,,,,7,Section 3.3; Fig. 6a,author_reported_text,
AE-0006,S-F02-NZC2P5,SRC-0002,dehydrogenation,114.94,H2,,JMAK/Arrhenius,,,,10,Section 3.3; Fig. 8b,author_reported_text,
AE-0007,S-F02-NZC5,SRC-0002,dehydrogenation,87.63,H2,,JMAK/Arrhenius,,,,10,Section 3.3; Fig. 8b,author_reported_text,
AE-0008,S-F02-NZC7P5,SRC-0002,dehydrogenation,97.95,H2,,JMAK/Arrhenius,,,,10,Section 3.3; Fig. 8b,author_reported_text,
AE-0009,S-F04-NICU11,SRC-0004,dehydrogenation,77.2,not_explicit,4.5,JMAK/Arrhenius,,,,8,Section 3.3; Arrhenius plot,author_reported_text,
AE-0010,S-F05-NIVN7,SRC-0005,dehydrogenation,78.07,not_explicit,2.91,JMAK/Arrhenius,,,,7,Section 3.2; Fig. 5,author_reported_text,
AE-0011,S-F05-CTRL,SRC-0005,dehydrogenation,120.89,not_explicit,5.74,JMAK/Arrhenius,,,,7,Section 3.2; Fig. 5,author_reported_text,
AE-0012,S-F06-LVO15,SRC-0006,dehydrogenation,69.8,H2,,Kissinger,,,,8,Section 3.2; Fig. S3a/c,author_reported_text,
AE-0013,S-F06-CTRL,SRC-0006,dehydrogenation,131.1,H2,,Kissinger,,,,8,Section 3.2; Fig. S3b/d,author_reported_text,
AE-0014,S-F07-VOC6,SRC-0007,dehydrogenation,95.5,not_explicit,,Kissinger,,,,2,Results; Fig. S1,author_reported_text,
AE-0015,S-F08-NATI5,SRC-0008,dehydrogenation,57,not_explicit,1,Kissinger,,,,5,Section 3.2; Fig. 5c,author_reported_text,Value is reported with an approximation qualifier in the source narrative.
AE-0016,S-F08-CTRL,SRC-0008,dehydrogenation,101,not_explicit,4,Kissinger,,,,5,Section 3.2; Fig. 5c,author_reported_text,Value is reported with an approximation qualifier in the source narrative.
AE-0017,S-F09-NCM7,SRC-0009,dehydrogenation,69.588,not_explicit,6.302,JMAK/Arrhenius,,,,5,Section 3.2; Fig. 5a/b,author_reported_text,
AE-0018,S-F09-CTRL,SRC-0009,dehydrogenation,118.649,not_explicit,2.825,JMAK/Arrhenius,,,,5,Section 3.2; Fig. 5e/f,author_reported_text,
AE-0019,S-F10-NIOVC7,SRC-0010,dehydrogenation,40.73,not_explicit,,JMAK/Arrhenius,,,,8,Section 3.3; Arrhenius plot,author_reported_text,Abstract and conclusion round this to 40.78 kJ/mol; the results-section value is retained.
AE-0020,S-F10-NIC7,SRC-0010,dehydrogenation,54.56,not_explicit,,JMAK/Arrhenius,,,,8,Section 3.3; Arrhenius plot,author_reported_text,
AE-0021,S-F10-OVC7,SRC-0010,dehydrogenation,135.93,not_explicit,,JMAK/Arrhenius,,,,8,Section 3.3; Arrhenius plot,author_reported_text,
AE-0022,S-F10-CTRL,SRC-0010,dehydrogenation,140.58,not_explicit,,JMAK/Arrhenius,,,,8,Section 3.3; Arrhenius plot,author_reported_text,
AE-0023,S-F11-BTO10,SRC-0011,dehydrogenation,82.14,not_explicit,,Kissinger,DSC at 3 5 7 and 10 C/min,,,7,Section 3.4; Fig. 4a-c,author_reported_text,
AE-0024,S-F11-CTRL,SRC-0011,dehydrogenation,141.67,not_explicit,,Kissinger,DSC at 3 5 7 and 10 C/min,,,7,Section 3.4; Fig. 4a-c,author_reported_text,Source describes this value as approximate.
AE-0025,S-F12-NINB73,SRC-0012,dehydrogenation,78.8,not_explicit,,isothermal Arrhenius,,,,11,Conclusion; Fig. 3f,author_reported_text,The paper has an internally inconsistent ordering of some results-section values; the unambiguous abstract/conclusion value is retained.
AE-0026,S-F12-NINB73,SRC-0012,hydrogenation,36.1,not_explicit,,isothermal Arrhenius,,,,6,Section 3.2; Fig. 4e,author_reported_text,
AE-0027,S-F12-NINB91,SRC-0012,hydrogenation,50.3,not_explicit,,isothermal Arrhenius,,,,6,Section 3.2; Fig. 4e,author_reported_text,
AE-0028,S-F12-CTRL,SRC-0012,hydrogenation,81.3,not_explicit,,isothermal Arrhenius,,,,6,Section 3.2; Fig. 4e,author_reported_text,
AE-0029,S-F13-MN,SRC-0013,dehydrogenation,92,not_explicit,,Sharp-Jones model/Arrhenius,,,,5,Results; Fig. 2f,author_reported_text,
AE-0030,S-F13-CU,SRC-0013,dehydrogenation,104,not_explicit,,Sharp-Jones model/Arrhenius,,,,5,Results; Fig. 2f,author_reported_text,
AE-0031,S-F14-FENIS,SRC-0014,dehydrogenation,97.09,not_explicit,,isothermal kinetic model/Arrhenius,,,,7,Section 3.3; activation-energy table,author_reported_text,
AE-0032,S-F14-FENI,SRC-0014,dehydrogenation,102.23,not_explicit,,isothermal kinetic model/Arrhenius,,,,7,Section 3.3; activation-energy table,author_reported_text,
AE-0033,S-F14-FEOS,SRC-0014,dehydrogenation,170.78,not_explicit,,isothermal kinetic model/Arrhenius,,,,7,Section 3.3; activation-energy table,author_reported_text,
AE-0034,S-F14-CTRL,SRC-0014,dehydrogenation,143.19,not_explicit,,isothermal kinetic model/Arrhenius,,,,7,Section 3.3; activation-energy table,author_reported_text,
AE-0035,S-F14-FENIS,SRC-0014,hydrogenation,24.72,not_explicit,,isothermal kinetic model/Arrhenius,,,,7,Section 3.3; activation-energy table,author_reported_text,
AE-0036,S-F14-FENI,SRC-0014,hydrogenation,25.37,not_explicit,,isothermal kinetic model/Arrhenius,,,,7,Section 3.3; activation-energy table,author_reported_text,
AE-0037,S-F14-FEOS,SRC-0014,hydrogenation,37.78,not_explicit,,isothermal kinetic model/Arrhenius,,,,7,Section 3.3; activation-energy table,author_reported_text,
AE-0038,S-F14-CTRL,SRC-0014,hydrogenation,64.1,not_explicit,,isothermal kinetic model/Arrhenius,,,,7,Section 3.3; activation-energy table,author_reported_text,
AE-0039,S-F15-NICNT2P5,SRC-0015,hydrogenation,51.83,H2,,JMAK/Arrhenius,,,,10,Section 3.3; Fig. 8a,author_reported_text,
AE-0040,S-F15-NICNT5,SRC-0015,hydrogenation,45.28,H2,,JMAK/Arrhenius,,,,10,Section 3.3; Fig. 8a,author_reported_text,
AE-0041,S-F15-NICNT7P5,SRC-0015,hydrogenation,62.26,H2,,JMAK/Arrhenius,,,,10,Section 3.3; Fig. 8a,author_reported_text,
AE-0042,S-F15-NICNT2P5,SRC-0015,dehydrogenation,114.94,H2,,JMAK/Arrhenius,,,,10,Section 3.3; Fig. 8b,author_reported_text,
AE-0043,S-F15-NICNT5,SRC-0015,dehydrogenation,87.63,H2,,JMAK/Arrhenius,,,,10,Section 3.3; Fig. 8b,author_reported_text,
AE-0044,S-F15-NICNT7P5,SRC-0015,dehydrogenation,97.95,H2,,JMAK/Arrhenius,,,,10,Section 3.3; Fig. 8b,author_reported_text,
AE-0045,S-F15-NICNT5,SRC-0015,dehydrogenation,91.18,H2,,Kissinger,,,,10,Section 3.3; Fig. 8d,author_reported_text,Same sample and direction as AE-0043 but a distinct calculation method; intentionally not merged.
AE-0046,S-EA-FENI2S4,SRC-0016,dehydrogenation,90.9,not_explicit,,Kissinger,first desorption stage,,,9,Section 3.4; Fig. 6b,author_reported_text,First of two resolved desorption stages.
AE-0047,S-EA-FENI2S4,SRC-0016,dehydrogenation,65.5,not_explicit,,Kissinger,second desorption stage,,,9,Section 3.4; Fig. 6b,author_reported_text,Second of two resolved desorption stages.
AE-0048,S-EA-CTRL,SRC-0016,dehydrogenation,161.2,not_explicit,,Kissinger,,,,9,Section 3.4; Fig. 6b,author_reported_text,
AE-0049,S-EB-UNDOPED,SRC-0017,dehydrogenation,129.1,not_explicit,,Kissinger,DSC at 15 20 and 25 C/min,,,6,Section 3.3; Fig. 7c,author_reported_text,Extended reactive-hydride system.
AE-0050,S-EB-COTIO3,SRC-0017,dehydrogenation,93.2,not_explicit,,Kissinger,DSC at 15 20 and 25 C/min,,,11,Conclusion; Fig. 7c,author_reported_text,Extended reactive-hydride system.

File: data/phase4_dataset/thermal_events.csv
thermal_event_id,sample_id,source_id,reaction_direction,event_type,temperature_raw,temperature_c,heating_rate_raw,pressure_raw,source_pdf_page,source_locator,extraction_type,extraction_note
TE-0001,S-F01-NIC10,SRC-0001,dehydrogenation,onset,157 C,157,5 C/min,,4,Section 3.2; Fig. 2,author_reported_text,
TE-0002,S-F01-NIC10,SRC-0001,dehydrogenation,peak,235 C,235,5 C/min,,4,Section 3.2; Fig. 2,author_reported_text,
TE-0003,S-F01-CTRL,SRC-0001,dehydrogenation,onset,333 C,333,5 C/min,,4,Section 3.2; Fig. 2,author_reported_text,
TE-0004,S-F01-CTRL,SRC-0001,dehydrogenation,peak,375.5 C,375.5,5 C/min,,4,Section 3.2; Fig. 2,author_reported_text,
TE-0005,S-F02-NZC5,SRC-0002,dehydrogenation,onset,around 110 C,110,,,1,Abstract,author_reported_text,Approximate onset; kept separate from isothermal temperature.
TE-0006,S-F03-MMO41,SRC-0003,dehydrogenation,onset,212 C,212,5 C/min,,1,Abstract; Fig. 2,author_reported_text,
TE-0007,S-F03-CTRL,SRC-0003,dehydrogenation,onset,345 C,345,5 C/min,,1,Abstract; Fig. 2,author_reported_text,
TE-0008,S-F05-NIVN7,SRC-0005,dehydrogenation,onset,478 K,204.85,,,6,Section 3.2; Fig. 4a,author_reported_text,
TE-0009,S-F06-LVO15,SRC-0006,dehydrogenation,onset,206 C,206,,,12,Conclusion,author_reported_text,Initial-cycle onset.
TE-0010,S-F06-LVO15,SRC-0006,dehydrogenation,onset,183 C,183,,,12,Conclusion,author_reported_text,Second-cycle onset after activation.
TE-0011,S-F06-LVO15,SRC-0006,dehydrogenation,peak,222 C,222,,,9,Section 3.2; Table 1,author_reported_text,
TE-0012,S-F08-NATI5,SRC-0008,dehydrogenation,onset,about 185 C,185,2 C/min,,9,Conclusion; TPD-MS,author_reported_text,
TE-0013,S-F08-CTRL,SRC-0008,dehydrogenation,onset,about 295 C,295,,,3,Section 3.1; Fig. 1b,author_reported_text,
TE-0014,S-F09-NCM7,SRC-0009,dehydrogenation,onset,155 C,155,,,4,Section 3.2; Fig. 4a,author_reported_text,
TE-0015,S-F10-NIOVC7,SRC-0010,dehydrogenation,onset,438 K,164.85,3 K/min,<0.0001 bar,4,Section 3.2; TPD,author_reported_text,
TE-0016,S-F11-BTO10,SRC-0011,dehydrogenation,onset,194.3 C,194.3,,,6,Section 3.3; Fig. 3b,author_reported_text,
TE-0017,S-F11-BTO10,SRC-0011,dehydrogenation,peak,245.6 C,245.6,3 C/min,,7,Section 3.4; Fig. 4,author_reported_text,
TE-0018,S-F11-CTRL,SRC-0011,dehydrogenation,onset,335 C,335,,,6,Section 3.3; Fig. 3b,author_reported_text,
TE-0019,S-F11-CTRL,SRC-0011,dehydrogenation,peak,about 339 C,339,3 C/min,,7,Section 3.4; Fig. 4,author_reported_text,
TE-0020,S-F12-NINB73,SRC-0012,dehydrogenation,onset,198 C,198,5 C/min,0.001 MPa,5,Section 3.2; Fig. 3a,author_reported_text,
TE-0021,S-F13-CTRL,SRC-0013,dehydrogenation,onset,396 C,396,,,5,Results; Fig. 2c,author_reported_text,
TE-0022,S-EA-FENI2S4,SRC-0016,dehydrogenation,onset,about 540 K,266.85,,,5,Section 3.3; Fig. 4c,author_reported_text,
TE-0023,S-EA-FENI2S4,SRC-0016,dehydrogenation,peak,about 622 K,348.85,,,5,Section 3.3; Fig. 4d,author_reported_text,
TE-0024,S-EA-CTRL,SRC-0016,dehydrogenation,onset,about 620 K,346.85,,,5,Section 3.3; Fig. 4c,author_reported_text,
TE-0025,S-EA-CTRL,SRC-0016,dehydrogenation,peak,672 K,398.85,,,5,Section 3.3; Fig. 4d,author_reported_text,
TE-0026,S-EB-COTIO3,SRC-0017,dehydrogenation,onset,130 C,130,,1 bar,4,Section 3.2; Fig. 4,author_reported_text,First decomposition stage of the extended reactive-hydride system.
TE-0027,S-EB-UNDOPED,SRC-0017,dehydrogenation,onset,170 C,170,,1 bar,4,Section 3.2; Fig. 4,author_reported_text,First decomposition stage of the extended reactive-hydride system.
